Repository: inaturelz-coder/materials-rendu

# 打通材料基础任督二脉

> 一静一动，结构决定性能 —— 一本把零散的材料科学知识串成一张网的入门教材
「打通系列」第四弹（前三本：《打通物理任督二脉》《打通工科数学任督二脉》《打通科学计算任督二脉》）。

---

## 这本书想解决什么问题

材料科学基础最大的痛点是 **知识零散**：晶体结构、相图、扩散、位错、热处理……学完一堆名词，脑子里却是散沙，不知道它们怎么咬合。

这本书用一根线把散沙穿起来——**一静一动**：

- **静（任脉）**：平衡热力学 + 晶体结构 —— 回答「平衡态是什么样」
- **动（督脉）**：动力学 + 缺陷运动 —— 回答「怎么到达、为什么到不了」

每个概念都能问：它是静（平衡）还是动（过程）？它和对面那条脉的哪个概念对仗？一旦这条线在脑子里立起来，材料基础就从「背名词」变成「看一张网」。

**目标读者**：跨专业入门者（物理 / 化学 / 机械转材料），以及想要一条逻辑主线的材料专业学生。

---

## 全书结构

### Ch0 绪论
材料科学四面体 + 一静一动方法论 + 四条线 + 怎么读这本书（无配套代码）

### ☯ 任脉 · 静（平衡与结构）
| 章 | 主题 | 配套代码 |
|---|---|---|
| Ch1 | 原子结构与电子排布 | `atomic_structure.py` |
| Ch2 | 原子键合与晶体结构 | `crystal_structure.py` |
| Ch3 | 晶体缺陷的几何 | `crystal_defects.py` |
| Ch4 | 微观组织：从缺陷到组织 | `microstructure.py` |
| Ch5 | 热力学：材料为什么变 | `thermodynamics.py` |
| Ch6 | 相图：平衡的地图 | `phase_diagram.py` |
| Ch7 | CALPHAD 与计算热力学 | `calphad.py` |

### ☯ 督脉 · 动（过程与演化）
| 章 | 主题 | 配套代码 |
|---|---|---|
| Ch8 | 扩散：原子怎么搬家 | `diffusion.py` |
| Ch9 | 相变动力学：形核与长大 | `phase_kinetics.py` |
| Ch10 | 缺陷的运动：位错与塑性 | `dislocation_motion.py` |
| Ch11 | 热处理：静与动的博弈 ★全书高潮 | `heat_treatment.py` |
| Ch12 | 相场与计算动力学 | `phase_field.py` |

### ☯ 任督交汇 · 性能与失效
| 章 | 主题 | 配套代码 |
|---|---|---|
| Ch13 | 力学性能与强化 + 有限元(FEM) | `mechanical_fem.py` |
| Ch14 | 电·磁·热性能 + DFT/MD/MLIP | `electronic_properties.py` |
| Ch15 | 失效与寿命 | `failure_life.py` |

### 附录
| 附录 | 主题 |
|---|---|
| A | 计算材料学工具速览（DFT/MD/MLIP、CALPHAD/相场、FEM 软件与入门路径）|
| B | 术语表与索引（中英对照，按一静一动分组）|
| C | 材料表征手段速览（衍射/成像/谱学/取向/原子级 + 分辨率-视场定位图）|

---

## 贯穿全书的四条线

1. **主轴：一静一动** —— 四组静动对仗全部闭合
   - Ch3 缺陷几何 ↔ Ch10 缺陷运动（同一位错，静看几何、动看运动）
   - Ch5 热力学 ↔ Ch9 相变动力学（该不该变 vs 变多快）
   - Ch6/Ch7 相图·CALPHAD ↔ Ch12 相场（算平衡 vs 算演化）
   - Ch1 电子排布 ↔ Ch14 电磁热（定性 vs 定量，首尾呼应）

2. **主旋律：结构决定性能** —— 金刚石 vs 石墨（Ch1）→ 马氏体之谜（Ch11）→ 四大强化叠加（Ch13）

3. **暗线一：多尺度计算** —— 原子（DFT/MD/MLIP, Ch14）→ 微观（CALPHAD/相场, Ch7/Ch12）→ 宏观（FEM, Ch13）

4. **暗线二：怎么看见它** —— 表征手段跟着内容走，每章一节讲透（XRD/TEM/金相/DSC/EBSD/ARPES…），不是几句带过

---

## 全书的「高潮」：马氏体之谜（Ch11）

相图（静）说：钢慢冷该得珠光体。但淬火（快冷）躲过 TTT 鼻尖，碳来不及扩散，奥氏体被迫无扩散切变成马氏体——**相图里根本没有的相**。

这就是「动力学战胜热力学」：热力学说该去哪，动力学不让你去，逼出一条意想不到的路。全书所有伏笔（Ch2 铁的同素异构、Ch6 相图、Ch9 TTT 鼻尖、Ch10 强化）在这一章汇聚。

---

## 如何使用

### 阅读
- **完整阅读**：`book/打通材料基础任督二脉_v1.1.pdf`（139 页）
- **单章阅读**：`chapters/` 下每章独立 PDF
- **看大纲**：`book/封面与全书大纲.pdf`（太极三色分组 + 静动对仗图）

### 运行配套代码
每章配一个 Python 模块，**全部真实数据、纯 numpy/scipy、无需联网、可独立运行**：

```bash
pip install -r requirements.txt
cd code
python3 atomic_structure.py      # Ch1：氢谱线、电子排布、键合判据
python3 heat_treatment.py        # Ch11：马氏体之谜，冷速→组织→硬度
python3 phase_field.py           # Ch12：Cahn-Hilliard 调幅分解

# ... 每个模块对应一章
```

代码不是玩具——它们用真实材料数据演示每章的核心 Aha：
- `crystal_structure.py`：从晶体结构算金属密度，误差 < 0.3%
- `thermodynamics.py`：用熔化焓/熵算出冰的熔点 0.0°C
- `phase_field.py`：让均匀固溶体自发分离成两相（调幅分解）
- `mechanical_fem.py`：一维有限元，应力与解析解 F/A 完全吻合

详见 [`code/README.md`](code/README.md)。

### 自己编译 PDF
每章 Markdown 在 `chapters/`，用 pandoc + XeLaTeX 编译（需中文字体 Noto Serif CJK SC）：
```bash
pandoc chapters/打通材料基础_Ch1_原子结构与电子排布.md \
  -o ch1.pdf --pdf-engine=xelatex -H preamble.tex
```

---

## 每章的结构（7 件套）

1. **一句话本质** —— 三句话记住这一章
2. **教科书里你看到的** —— 标准概念
3. **但其实是什么意思** —— 直觉、图像、TikZ 图解
4. **真正的数学** —— 关键公式与推导
5. **一个让人 Aha 的例子** —— 真实数据 + 「怎么看见它」表征专节
6. **这玩意儿现在在哪** —— 工程应用 + 计算材料学现代视角
7. **让代码告诉你** —— 配套模块 + 思考题 + 延伸阅读

---

## 作者

Li Zhou · 2027

如有问题、勘误或建议，欢迎提 Issue。

## 许可

本作品采用 [CC BY-NC-SA 4.0](LICENSE) 许可：可自由分享、改编，需署名、非商业、相同方式共享。

File: materials-rendu/chapters/打通材料基础_Ch10_位错与塑性.md
---
title: ""
documentclass: book
geometry: a4paper, margin=2.3cm, includefoot
fontsize: 11pt
CJKmainfont: "Noto Serif CJK SC"
numbersections: false
---

```{=latex}
\thispagestyle{empty}
\vspace*{2cm}
\begin{flushright}
{\fontsize{56}{56}\selectfont\bfseries\color{goldcolor!60} 10}
\end{flushright}
\vspace{-0.3em}
\noindent{\color{primarycolor}\Huge\bfseries 缺陷的运动:位错与塑性}\\[0.3em]
{\color{dynamiccolor}\rule{\textwidth}{2pt}}\\[1em]
{\large\itshape\color{dynamiccolor!85} 督脉 · Ch3 的动态对仗}\\[0.5em]
{\color{primarycolor!60} Motion of Defects: Dislocations \& Plasticity}
\vspace{2em}
```

> "Ch3 我们认识了位错——一条线缺陷,有自己的柏氏矢量。但那是它'静止
> 的样子'。这一章,位错动起来了:\textbf{金属能被锤打、拉伸、弯折成型,
> 全靠位错在晶体里滑移}。一个反直觉的事实——\textbf{正是位错让金属'软'到
> 能加工,又让金属'越锤越硬'}。塑性的全部秘密,都在位错的运动里。"

\vspace{2em}

\begin{bluebox}
\textbf{这是督脉(动)的第三章,也是 Ch3 的"动态对仗"}。

\textbf{Ch3(静)讲位错"长什么样"}:几何、柏氏矢量、位错密度——\textbf{静态的描述}。
\textbf{本章(动)讲位错"怎么动"}:滑移、增殖、攀移——\textbf{动态的运动}。
\textbf{同一个位错,Ch3 看它的几何,本章看它的运动}——\textbf{这是"一静一动"主轴
最直接的一次对照}(全书地图上 Ch3↔Ch10 那条虚线)。\textbf{塑性 = 位错运动}。
\end{bluebox}

\section{1. 一句话本质}

\begin{bluebox}
\textbf{金属的塑性变形 = 位错在晶体里滑移}。\textbf{位错让滑移"逐个原子"进行,
而非"整层同时",所以金属的实际强度比理论低百倍——金属因此能加工}。

\vspace{0.3em}

\textbf{三句话记住这一章}:

\textbf{1. 位错滑移由"分切应力"驱动}:Schmid 定律 $\tau = \sigma\cos\phi\cos\lambda$——\textbf{取向决定难易}。

\textbf{2. 位错让金属"软"}:整层滑移要 $G/10$ 的应力,位错滑移只要百分之一——\textbf{所以金属能锻造}。

\textbf{3. 位错让金属"越锤越硬"}:位错运动 → 增殖 → 缠结 → 越来越难动(加工硬化)。

\vspace{0.3em}

\textbf{实测核心 Aha}:\textbf{完美晶体的理论强度比实际高约 143 倍——位错填平了这个差距};
\textbf{Schmid 因子最大 0.5(45°软取向最易变形,轴平行滑移面时为 0 根本不动)};
\textbf{加工硬化让位错密度从 $10^{11}$ 涨到 $10^{15}$,强度大增(连接 Ch3)}。
\end{bluebox}

\section{2. 教科书里你看到的}

\subsection{位错运动的方式}

\begin{longtable}{|l|p{0.6\textwidth}|}
\hline
\rowcolor{primarycolor!10}
\textbf{方式} & \textbf{说明} \\
\hline
滑移(glide) & 沿滑移面运动,不需扩散——\textbf{常温塑性的主力} \\
攀移(climb) & 垂直滑移面运动,需空位扩散——\textbf{高温蠕变(连接 Ch8)} \\
交滑移(cross-slip) & 螺位错换一个滑移面——绕过障碍 \\
\hline
\end{longtable}

\subsection{关键概念}

\begin{itemize}
\item \textbf{滑移系}:滑移面 + 滑移方向(FCC 有 12 个,Ch2 讲过)
\item \textbf{临界分切应力(CRSS)}:启动滑移所需的最小分切应力
\item \textbf{Schmid 定律}:$\tau = \sigma\cos\phi\cos\lambda$,分切应力 = 外应力 × Schmid 因子
\item \textbf{Frank-Read 源}:位错的"增殖工厂",一条位错能不断放出新位错环
\end{itemize}

\subsection{塑性变形的宏观表现}

\begin{itemize}
\item \textbf{弹性段}:应力撤去后恢复($\sigma = E\varepsilon$,胡克定律)
\item \textbf{屈服}:位错开始大量运动,产生永久变形
\item \textbf{加工硬化}:塑性变形中强度不断上升
\item \textbf{颈缩与断裂}:变形集中,最终失效(Ch15)
\end{itemize}

\subsection{教科书不讲的事}

\begin{itemize}
\item \textbf{为什么位错让金属"软"了 100 倍}(逐个原子 vs 整层滑移)
\item \textbf{Schmid 因子为什么最大是 0.5}(几何投影的极值)
\item \textbf{加工硬化和 Ch3 的"缺陷越多越强"是同一件事}(位错缠结)
\item \textbf{位错攀移如何把"动"(运动)和"动"(扩散)结合}(高温蠕变)
\end{itemize}

\section{3. 但其实是什么意思}

\subsection{位错让金属"软":地毯褶皱(回顾 Ch3)}

\textbf{Ch3 提过的谜题}:完美晶体让一整层原子同时滑过另一层,需要的应力约是实测的 1000 倍。
\textbf{金属为什么这么"软"}?

\textbf{答案是位错让滑移"逐个原子"进行}。\textbf{移动一大块地毯,你不会整块拖(费力),
而是推一个褶皱过去(省力)}。\textbf{位错就是晶体里的"褶皱"——它一动,
滑移就一个原子一个原子地传过去,所需应力极小}。

\textbf{这就是塑性的本质}:\textbf{宏观的"金属被拉长 1 cm",微观是无数位错滑过晶体、
在表面留下台阶的累积}。

\subsection{Schmid 定律:取向决定难易}

\textbf{位错不是被全部外应力驱动,而是被外应力在滑移面、滑移方向上的"投影"——分切应力驱动}:
$$\tau = \sigma\cos\phi\cos\lambda$$
\textbf{$\phi$ 是滑移面法线与拉伸轴夹角,$\lambda$ 是滑移方向与拉伸轴夹角}。

```{=latex}
\begin{center}
\begin{tikzpicture}[scale=0.85]
  % 拉伸轴
  \draw[->,line width=1.2pt,primarycolor] (0,-1.8) -- (0,1.8) node[above,font=\scriptsize]{拉伸轴 $\sigma$};
  \draw[->,line width=1.2pt,primarycolor] (0,1.8) -- (0,1.8);
  % 滑移面(斜面)
  \draw[staticcolor,thick,fill=staticcolor!12] (-1.5,-0.8) -- (1.5,0.4) -- (1.5,1.0) -- (-1.5,-0.2) -- cycle;
  \node[staticcolor,font=\scriptsize] at (1.9,0.6) {滑移面};
  % 法线
  \draw[->,dynamiccolor,thick] (0,0) -- (-0.7,1.0) node[left,font=\scriptsize]{法线 $\phi$};
  % 滑移方向
  \draw[->,accentcolor,thick] (0,0) -- (1.3,0.5) node[right,font=\scriptsize]{滑移方向 $\lambda$};
  \node[font=\scriptsize] at (0,-2.1) {$\tau = \sigma\cos\phi\cos\lambda$};
\end{tikzpicture}
\end{center}
```

\textbf{Schmid 因子 $m = \cos\phi\cos\lambda$ 最大值是 0.5}(当 $\phi=\lambda=45°$)。\textbf{这意味着}:
\begin{itemize}
\item \textbf{软取向(45°/45°)}:$m=0.5$,分切应力最大,最易变形
\item \textbf{硬取向(轴平行或垂直滑移面)}:$m=0$,分切应力为零,位错根本不动
\end{itemize}

\textbf{这就是为什么单晶有方向性}:\textbf{同一根单晶,沿不同方向拉,屈服强度可以差很多}。

\subsection{加工硬化:越动越硬(连接 Ch3)}

\textbf{位错一动起来,会通过 Frank-Read 源不断增殖}。\textbf{位错越来越多,
它们互相缠结、互相阻挡,后来的位错越来越难动}——\textbf{金属越来越硬}。

\textbf{这正是 Ch3 讲的"缺陷越多越强"——只不过 Ch3 看的是静态的位错密度,
本章看的是位错运动如何制造出这些密度}。\textbf{Taylor 关系 $\Delta\tau = \alpha G b\sqrt{\rho}$
在两章都出现——Ch3 是"结果",Ch10 是"过程"}。

\textbf{铁匠"千锤百炼"的物理}:\textbf{每一锤让位错运动 + 增殖,密度暴涨,金属越来越硬、越来越强}。
\textbf{冷轧、拉拔、喷丸,全是主动用加工硬化来强化}。

\subsection{攀移:当"动"遇上"动"}

\textbf{常温下位错只能滑移(沿滑移面)}。\textbf{但高温下,位错可以"攀移"——
垂直于滑移面运动,越过障碍}。\textbf{攀移需要空位扩散(Ch8)}:位错吸收/发射空位才能上下移动。

\textbf{攀移是高温蠕变的机制}:\textbf{位错运动(本章)+ 空位扩散(Ch8)联手——
两个"动"的过程结合}。\textbf{这就是为什么涡轮叶片在高温长期受力会慢慢变形(蠕变),
而常温不会}。

\section{4. 真正的数学}

\subsection{Schmid 定律}

$$\tau_{\text{RSS}} = \sigma\cos\phi\cos\lambda = \sigma \cdot m$$

\textbf{当分切应力达到临界值 CRSS,滑移启动}:$\sigma_y = \tau_{\text{CRSS}} / m$。
\textbf{$m$ 最大 0.5,所以软取向屈服强度最低}。

\subsection{理论剪切强度}

\textbf{完美晶体整层滑移}:$\tau_{\text{th}} \approx \dfrac{G}{2\pi} \approx \dfrac{G}{10}$。
\textbf{对 $G=45$ GPa,$\tau_{\text{th}}\approx 7$ GPa}。\textbf{但实际退火金属只要 $\sim$50 MPa}——
\textbf{差了百倍,全因位错}。

\subsection{加工硬化(Taylor 关系)}

$$\Delta\tau = \alpha G b\sqrt{\rho}$$

\textbf{位错密度 $\rho$ 随塑性应变增加而增大,$\sqrt{\rho}$ 主导强度上升}。
\textbf{Hollomon 方程描述宏观曲线}:$\sigma = K\varepsilon^n$,$n$ 是加工硬化指数。

\subsection{位错攀移速率}

\textbf{攀移需要空位扩散}:$v_{\text{climb}} \propto D \propto \exp(-Q/RT)$(Arrhenius,同 Ch8)。
\textbf{这是稳态蠕变速率的核心}:$\dot\varepsilon \propto \sigma^n \exp(-Q/RT)$(幂律蠕变)。

\section{5. 一个让人 "Aha" 的例子}

\subsection{核心 Aha:位错让金属"软"了百倍}

运行配套模块 \texttt{dislocation\_motion.py}:

\begin{verbatim}
理论剪切强度(完美晶体整层滑移)≈ G/2π = 7162 MPa
实际屈服强度(退火纯金属)≈ 50 MPa
→ 实际比理论低 143 倍!
\end{verbatim}

\textbf{Aha}:\textbf{如果金属是完美晶体,它应该硬到几乎无法加工(屈服强度 7 GPa)}。
\textbf{但实际退火金属只要 50 MPa 就屈服——低了 143 倍}。\textbf{这个巨大的差距,
全靠位错填平}。\textbf{位错让滑移"逐个原子"进行(地毯褶皱),金属因此"软"到能锻造、
能拉丝、能冲压}。\textbf{没有位错,就没有金属加工业}。

\subsection{Schmid 定律:取向的威力}

\begin{verbatim}
取向                φ    λ    Schmid因子
软取向(45°/45°)     45   45    0.500
中等(30°/60°)      30   60    0.433
硬取向(近90°)       80   10    0.171
轴平行滑移面         90   45    0.000
\end{verbatim}

\textbf{Aha}:\textbf{同一块单晶,沿不同方向拉,屈服强度天差地别}。\textbf{45°/45° 软取向
Schmid 因子 0.5,最易变形;而当拉伸轴平行滑移面时,因子为 0,位错完全不动}。
\textbf{这就是单晶的"各向异性"}——\textbf{涡轮叶片做成单晶且控制取向,
正是利用这一点优化高温性能}。

\subsection{加工硬化:动出来的强}

\begin{verbatim}
变形状态      位错密度(/m²)   应变    强化(MPa)
屈服初期      1e11          0.002    2
中等变形      1e13          0.10    18
重度冷加工    1e15          0.60    178
\end{verbatim}

\textbf{Aha}:\textbf{位错一动就增殖,密度从 $10^{11}$ 暴涨到 $10^{15}$,强度从 2 涨到 178 MPa}。
\textbf{位错运动制造出更多位错,它们互相缠结阻挡,于是金属"越锤越硬"}。\textbf{这和
Ch3 的"缺陷越多越强"是同一件事的两面}:\textbf{Ch3 看静态密度(结果),本章看运动增殖(过程)}。
\textbf{铁匠的"千锤百炼",每一锤都在增加位错密度}。

\subsection{怎么看见它:原位 TEM 与 EBSD}

\begin{bluebox}
\textbf{怎么看见它}。\textbf{Ch3 用 TEM 看位错的"静态几何"(g·b 判据);本章要看位错"运动"——
靠原位 TEM 和 EBSD}。
\end{bluebox}

\textbf{看位错运动的手段}:

\begin{itemize}
\item \textbf{原位 TEM 拉伸}:在电镜里边加载边观察,\textbf{直接"看见"位错滑移、增殖、与障碍交互的动态过程}(实时录像)
\item \textbf{EBSD(电子背散射衍射)}:测晶粒取向 + \textbf{几何必需位错(GND)密度},反映塑性应变分布——\textbf{看"哪里变形了、变形多少"}
\item \textbf{滑移带观察}:位错滑出表面留下台阶,\textbf{表面出现滑移带(肉眼/SEM 可见)}——塑性变形的直接证据
\item \textbf{X 射线/中子衍射峰宽}:位错密度增加导致衍射峰展宽,\textbf{定量测位错密度}(连接 Ch2 的 XRD)
\end{itemize}

\textbf{能测什么}:位错运动速度、增殖机制、滑移系激活、塑性应变分布、位错密度演化。
\textbf{局限}:原位 TEM 样品极薄(表面效应可能不代表块体)、视场小、电子束影响;
\textbf{EBSD 只测表面 + 分辨率有限(几十 nm)};\textbf{滑移带是"事后"证据,看不到过程}。

\textbf{现代视角}:\textbf{原位同步辐射 + 数字图像相关(DIC)能同时获得宏观应变场和微观位错信息;
3D-XRD 能无损追踪体内单个晶粒的取向演化}——\textbf{把"看表面"升级为"看内部"}。

\section{6. 这玩意儿现在在哪}

\subsection{在材料工程中}

\begin{itemize}
\item \textbf{金属成型}:轧制、锻造、拉拔、冲压——全靠位错滑移实现塑性
\item \textbf{强化设计}:加工硬化、固溶强化、析出强化、细晶强化(都是"阻碍位错运动")
\item \textbf{成形性评估}:加工硬化指数 $n$ 决定板材能拉多深(深冲)
\item \textbf{高温部件}:抗蠕变设计(阻碍位错攀移)——涡轮叶片、锅炉管
\end{itemize}

\subsection{在计算材料学中(本书的现代视角)}

\begin{itemize}
\item \textbf{位错动力学(DDD)}:把位错当线缺陷直接模拟运动、增殖、缠结——\textbf{算加工硬化曲线}
\item \textbf{分子动力学(MD,Ch14)}:原子尺度模拟位错形核、运动、与障碍交互
\item \textbf{晶体塑性有限元(CPFEM)}:把 Schmid 定律嵌入有限元(Ch13),算多晶变形
\item \textbf{DFT 算层错能}:决定位错如何分解、交滑移难易
\end{itemize}

\begin{bluebox}
\textbf{计算材料学怎么看位错运动}:本章的 Schmid 定律,\textbf{是晶体塑性有限元(CPFEM,接 Ch13 的 FEM)
的核心本构};\textbf{位错动力学(DDD)直接模拟本章描述的滑移与增殖}。\textbf{多尺度暗线在此体现}:
\textbf{原子(MD 看单个位错)→ 介观(DDD 看位错集体)→ 宏观(CPFEM 看构件变形)}——
\textbf{位错运动贯穿了全书的多尺度计算主线}。
\end{bluebox}

\subsection{在日常材料中}

\begin{itemize}
\item \textbf{为什么回形针反复弯会越来越硬最后断}:加工硬化 + 位错塞积(Ch3)→ 断裂
\item \textbf{为什么金属勺子能掰弯不回弹}:超过屈服,位错滑移产生永久塑性
\item \textbf{为什么易拉罐能冲压成型}:铝的 FCC 结构 12 个滑移系,塑性好
\item \textbf{为什么高温下金属会"软"和"蠕变"}:位错攀移 + 扩散激活
\end{itemize}

\section{7. 让代码告诉你}

\subsection{配套模块:dislocation\_motion.py}

\begin{longtable}{|l|p{0.55\textwidth}|}
\hline
\rowcolor{primarycolor!10}
\textbf{函数} & \textbf{演示什么} \\
\hline
\texttt{schmid\_factor} & Schmid 因子 $\cos\phi\cos\lambda$ \\
\texttt{orientation\_demo} & 软取向 vs 硬取向 \\
\texttt{theoretical\_vs\_real\_strength} & 理论强度 vs 实际(位错的作用)\\
\texttt{taylor\_hardening} & 加工硬化(连接 Ch3)\\
\texttt{stress\_strain\_curve} & 应力-应变曲线 \\
\texttt{dislocation\_climb\_vs\_glide} & 攀移随温度(连接 Ch8)\\
\hline
\end{longtable}

\textbf{运行}:\texttt{python3 dislocation\_motion.py}——\textbf{纯 numpy,真实力学数据}。

\subsection{思考题}

\begin{enumerate}
\item \textbf{(Schmid)} 用 \texttt{schmid\_factor} 验证:为什么 $\phi=\lambda=45°$ 时
Schmid 因子最大?(提示:$\cos\phi\cos\lambda$ 在约束 $\phi+\lambda\geq 90°$ 下的极值)

\item \textbf{(理论强度)} 为什么完美的金属晶须(whisker,几乎无位错)
强度能接近理论值?这给"无缺陷材料"什么启示?

\item \textbf{(加工硬化)} 为什么加工硬化后的金属可以通过"退火"恢复软态?
(提示:高温让位错湮灭、再结晶——Ch11)

\item \textbf{(攀移)} 为什么蠕变是高温问题而非常温问题?
从攀移需要扩散(Ch8 的 Arrhenius)解释。

\item \textbf{(综合)} 把四种强化机制(加工硬化、固溶、析出、细晶)
统一成一句话:它们都在做什么?(提示:阻碍位错运动)
\end{enumerate}

\subsection{延伸阅读}

\begin{itemize}
\item \textbf{位错}:Hull \& Bacon, \textit{Introduction to Dislocations}(位错圣经)
\item \textbf{力学行为}:Courtney, \textit{Mechanical Behavior of Materials}
\item \textbf{塑性}:Dieter, \textit{Mechanical Metallurgy}
\item \textbf{计算}:位错动力学软件(ParaDiS)、晶体塑性(DAMASK)
\end{itemize}

\subsection{这一章没讲什么}

\begin{itemize}
\item \textbf{没讲位错的弹性理论细节}(应力场、相互作用力)——位错专著
\item \textbf{没讲孪生变形}(HCP 金属的另一种塑性方式)——进阶
\item \textbf{没讲蠕变的完整理论}(幂律、扩散蠕变)——Ch15 失效涉及
\item \textbf{没讲超塑性、纳米晶塑性}——前沿话题
\end{itemize}

\begin{bluebox}
\textbf{本章小结}:金属塑性 = \textbf{位错滑移}。\textbf{位错让滑移"逐个原子"进行(地毯褶皱),
金属实际强度比理论低百倍——所以能加工}。\textbf{Schmid 定律 $\tau=\sigma\cos\phi\cos\lambda$,
软取向(45°/45°)因子 0.5 最易变形}。\textbf{核心 Aha:位错让金属软 143 倍;
加工硬化让位错越动越多越缠(连接 Ch3 的"缺陷越多越强")}。\textbf{高温位错攀移
靠空位扩散(连接 Ch8)——蠕变的机制}。\textbf{怎么看见它:原位 TEM 看位错运动、
EBSD 看应变分布、滑移带、衍射峰宽测位错密度}。\textbf{静动对仗:Ch3 看位错几何(静),
本章看位错运动(动)——同一缺陷的两面}。\textbf{四种强化机制本质都是"阻碍位错运动"}。
\textbf{下一章}:静与动的总决战——\textbf{热处理,马氏体之谜(全书高潮)}。
\end{bluebox}

\begin{flushright}
\textit{第 10 章 · 缺陷的运动:位错与塑性 · 完}
\end{flushright}

File: materials-rendu/chapters/打通材料基础_Ch11_热处理.md
---
title: ""
documentclass: book
geometry: a4paper, margin=2.3cm, includefoot
fontsize: 11pt
CJKmainfont: "Noto Serif CJK SC"
numbersections: false
---

```{=latex}
\thispagestyle{empty}
\vspace*{2cm}
\begin{flushright}
{\fontsize{56}{56}\selectfont\bfseries\color{goldcolor!60} 11}
\end{flushright}
\vspace{-0.3em}
\noindent{\color{primarycolor}\Huge\bfseries 热处理:静与动的博弈}\\[0.3em]
{\color{dynamiccolor}\rule{\textwidth}{2pt}}\\[1em]
{\large\itshape\color{accentcolor} 全书高潮 · 马氏体之谜}\\[0.5em]
{\color{primarycolor!60} Heat Treatment: The Duel of Static \& Dynamic}
\vspace{2em}
```

> "一块钢,加热到红热,慢慢冷下来——软,能弯。同一块钢,加热后扔进水里
> 急冷——硬如刀刃,脆如玻璃。\textbf{成分一模一样,为什么天差地别?}
> 相图(Ch6)明明说该得到珠光体。这就是困扰材料学生最深的谜题,
> 也是这本书所有伏笔的汇聚点。\textbf{答案是:动力学,战胜了热力学}。"

\vspace{2em}

\begin{bluebox}
\textbf{这是全书的高潮章}。\textbf{"一静一动"主轴在这里正面对决}:

\textbf{相图(Ch6,静)说}:钢冷下来"应该"得到珠光体(平衡相)。
\textbf{但淬火(快冷,动)躲过 TTT 鼻尖(Ch9),碳来不及扩散,
奥氏体被迫无扩散切变成马氏体}——\textbf{相图里根本没有的相}。

\textbf{这就是"动力学战胜热力学"}:\textbf{热力学说该去哪(珠光体),
但动力学不让你去(扩散被冻住),逼出一条意想不到的路(马氏体)}。
\textbf{前面所有伏笔在此汇聚}:\textbf{Ch2 铁的同素异构、Ch6 Fe-C 相图、
Ch9 TTT 鼻尖、Ch10 强化机制}——\textbf{全书在这一章达到顶点}。
\end{bluebox}

\section{1. 一句话本质}

\begin{bluebox}
\textbf{热处理 = 用"温度 + 时间"控制组织,从而控制性能}。\textbf{核心是控制冷速:
慢冷让原子充分扩散(走向平衡相),快冷冻住扩散(逼出非平衡相)}。

\vspace{0.3em}

\textbf{马氏体之谜的解答}:\textbf{奥氏体(FCC,溶碳多)快冷时,碳来不及扩散出去,
晶格被迫无扩散地切变成 BCT(体心四方),碳被困在里面过饱和}——\textbf{这就是马氏体,
超硬但脆}。

\vspace{0.3em}

\textbf{三句话记住这一章}:

\textbf{1. 同一块钢,冷速决定组织}:慢冷→珠光体(软),快冷→马氏体(硬),硬度可差 4 倍。

\textbf{2. 马氏体转变无扩散}:只看"冷到多少温度",与时间无关(Koistinen-Marburger)。

\textbf{3. 动力学战胜热力学}:相图说该得珠光体(静),淬火躲过鼻尖逼出马氏体(动)。

\vspace{0.3em}

\textbf{实测核心 Aha}:\textbf{同成分钢,冷速从 0.01 到 1000°C/s,硬度从 15 飙到 65 HRC};
\textbf{马氏体转变量只取决于温度($M_s=218°C$),降温就转,不降温不转,与时间无关};
\textbf{回火是硬度与韧性的权衡(刀刃低温回火保硬,弹簧高温回火求韧)}。
\end{bluebox}

\section{2. 教科书里你看到的}

\subsection{Fe-C 相图(钢的圣经)}

\begin{itemize}
\item \textbf{共析点}:0.76\% C,727°C
\item \textbf{共析反应}:$\gamma(0.76\%\text{C}) \to \alpha(0.022\%\text{C}) + \text{Fe}_3\text{C}$
\item \textbf{珠光体}:共析反应的产物,铁素体 + 渗碳体的层片状组织
\item \textbf{奥氏体($\gamma$,FCC)溶碳多(最高 2.14\%),铁素体($\alpha$,BCC)几乎不溶碳}
\end{itemize}

\subsection{常见热处理工艺}

\begin{longtable}{|l|p{0.6\textwidth}|}
\hline
\rowcolor{primarycolor!10}
\textbf{工艺} & \textbf{做法与目的} \\
\hline
退火 & 缓冷,得平衡组织——软化、消除应力、改善加工性 \\
正火 & 空冷,稍快——细化晶粒、提高强度 \\
淬火 & 急冷(水/油)——得马氏体,硬化 \\
回火 & 淬火后重新加热——降脆性、调硬度韧性 \\
\hline
\end{longtable}

\subsection{淬火得到的组织(随冷速)}

\begin{itemize}
\item \textbf{珠光体}:慢冷,扩散充分(粗/细)
\item \textbf{贝氏体}:中速冷,半扩散
\item \textbf{马氏体}:快冷(超过临界速率),无扩散切变
\end{itemize}

\subsection{教科书不讲的事}

\begin{itemize}
\item \textbf{马氏体为什么是 BCT 而非 BCC}(碳被困住撑变了晶格)
\item \textbf{为什么马氏体转变与时间无关}(无扩散的本质)
\item \textbf{为什么淬火得马氏体是"动力学战胜热力学"}(全书主轴的顶点)
\item \textbf{淬透性为什么靠合金元素}(让 TTT 鼻尖右移)
\end{itemize}

\section{3. 但其实是什么意思}

\subsection{马氏体之谜:一步步解开}

\textbf{让我们跟着一块共析钢(0.76\% C)走一遍}:

\textbf{第一步——加热到奥氏体}:\textbf{加热到 727°C 以上,钢变成奥氏体($\gamma$,FCC)}。
\textbf{FCC 能溶解大量碳(Ch2 的同素异构 + 间隙固溶)}。\textbf{此时碳均匀溶在 FCC 里}。

\textbf{第二步——慢冷(走平衡)}:\textbf{如果慢冷,碳有时间扩散,奥氏体分解成珠光体
(铁素体 + 渗碳体层片)}——\textbf{这就是相图(Ch6)预言的平衡组织}。\textbf{软,$\sim$15 HRC}。

\textbf{第三步——快冷(躲鼻尖)}:\textbf{如果急冷,在 TTT 鼻尖(Ch9)那个"转变最快的温度"
快速掠过——扩散来不及发生}。\textbf{碳被困在 FCC 晶格里出不来}。

\textbf{第四步——无扩散切变}:\textbf{温度继续降到 $M_s$,FCC 再也撑不住,
瞬间无扩散地切变成 BCT(体心四方)}。\textbf{碳没跑掉,被困在 BCT 里——过饱和}。
\textbf{过饱和的碳把立方撑成了四方(c/a > 1),加上切变畸变,产生巨大内应力}——
\textbf{这就是马氏体,超硬($\sim$65 HRC)但脆}。

\begin{bluebox}
\textbf{谜底}:\textbf{相图(静)说该得珠光体,但那需要"时间"让碳扩散}。
\textbf{淬火(动)不给时间——躲过 TTT 鼻尖,冻住扩散,逼出无扩散切变的马氏体}。
\textbf{动力学(冷速)战胜了热力学(相图)}。\textbf{这是全书"一静一动"的终极对决}。
\end{bluebox}

\subsection{为什么马氏体转变与时间无关}

\textbf{珠光体转变需要扩散,所以需要"时间"(TTT 曲线是时间-温度图)}。\textbf{但马氏体转变是
无扩散切变——原子集体移动小于一个原子间距,瞬间完成(声速量级)}。

\textbf{所以马氏体转变量只取决于"冷到多少温度",与停留时间无关}:
\textbf{Koistinen-Marburger 方程 $f = 1 - e^{-\alpha(M_s - T)}$}。\textbf{降温就转,
停在某温度不再转,继续降温才继续转}。\textbf{这是马氏体最反直觉、也最深刻的特征}。

```{=latex}
\begin{center}
\begin{tikzpicture}[scale=0.62]
  % FCC 奥氏体
  \draw[staticcolor,thick] (0,0) rectangle (2,2);
  \foreach \x/\y in {0/0,2/0,2/2,0/2,1/1} \fill[staticcolor!60] (\x,\y) circle (0.13);
  \fill[accentcolor] (1,0.5) circle (0.09); % 碳
  \node[font=\scriptsize,staticcolor] at (1,-0.6) {FCC 奥氏体};
  \node[font=\tiny] at (1,-1.1) {碳溶解其中};
  % 箭头
  \draw[->,line width=1.5pt,accentcolor] (2.6,1) -- (4.4,1);
  \node[font=\scriptsize,accentcolor] at (3.5,1.5) {急冷};
  \node[font=\tiny,accentcolor] at (3.5,0.5) {无扩散切变};
  % BCT 马氏体(拉长)
  \draw[dynamiccolor,thick] (5,-0.3) rectangle (6.6,2.3);
  \foreach \x/\y in {5/-0.3,6.6/-0.3,6.6/2.3,5/2.3,5.8/1} \fill[dynamiccolor!60] (\x,\y) circle (0.13);
  \fill[accentcolor] (5.8/1*5.8,1) circle (0.09);
  \fill[accentcolor] (5.8,0.6) circle (0.09); % 碳被困
  \node[font=\scriptsize,dynamiccolor] at (5.8,-0.9) {BCT 马氏体};
  \node[font=\tiny] at (5.8,-1.4) {碳困住(过饱和)};
\end{tikzpicture}
\end{center}
```

\subsection{回火:给马氏体"松绑"}

\textbf{刚淬火的马氏体太脆,几乎不能用}(内应力大、碳过饱和)。\textbf{回火——
重新加热到中低温——让部分碳析出成细小碳化物,释放内应力}。

\textbf{回火是硬度与韧性的权衡}:
\begin{itemize}
\item \textbf{低温回火(150-250°C)}:保留高硬度,略增韧——\textbf{刀刃、轴承}
\item \textbf{中温回火(350-450°C)}:平衡硬韧——\textbf{弹簧}
\item \textbf{高温回火(500-650°C)}:大幅增韧,降硬——\textbf{齿轮、轴(调质)}
\end{itemize}

\subsection{淬透性:为什么大零件要合金钢}

\textbf{淬火时,表面冷得快(得马氏体),芯部冷得慢(可能得珠光体)}。\textbf{淬透性 = 钢"淬硬到多深"的能力}。

\textbf{合金元素(Cr、Ni、Mo)的作用}:\textbf{让 TTT 鼻尖"右移"(转变更慢)}——
\textbf{这样即使芯部冷得慢,也能躲过鼻尖、得到马氏体}。\textbf{所以大截面零件必须用合金钢}。

\section{4. 真正的数学}

\subsection{马氏体开始温度}

$$M_s(°C) = 539 - 423\,(\%\text{C}) - 30.4\,(\%\text{Mn}) - \ldots$$

\textbf{碳含量越高,$M_s$ 越低}(碳稳定奥氏体)。\textbf{高碳钢可能 $M_f$ 低于室温,
留有残余奥氏体}。

\subsection{Koistinen-Marburger 方程}

$$f_{\text{martensite}} = 1 - \exp[-\alpha(M_s - T)], \quad T < M_s$$

\textbf{注意:右边只有温度 $T$,没有时间 $t$}——\textbf{这数学地表达了"马氏体转变无扩散、与时间无关"}。

\subsection{亚共析钢的组织(杠杆定律)}

\textbf{0.4\% C 钢慢冷,727°C 刚上方,先共析铁素体 + 剩余奥氏体(将变珠光体)}:
$$f_{\alpha} = \frac{0.76 - 0.40}{0.76 - 0.022} = 0.49, \quad f_{\text{pearlite}} = 0.51$$
(复用 Ch4/Ch6 的杠杆定律)。

\subsection{临界冷却速率}

\textbf{要得到全马氏体,冷速必须超过"临界冷却速率"——快到躲过 TTT 鼻尖}。
\textbf{鼻尖越靠左(转变越快),需要的冷速越高}。\textbf{合金化让鼻尖右移,降低临界冷速}。

\section{5. 一个让人 "Aha" 的例子}

\subsection{核心 Aha:同成分钢,冷速决定一切}

运行配套模块 \texttt{heat\_treatment.py}:

\begin{verbatim}
冷速(°C/s)   组织      硬度HRC   机制
0.01        粗珠光体    15      完全扩散(平衡)
1           细珠光体    25      扩散(接近平衡)
50          贝氏体      45      半扩散
200         马氏体      65      无扩散切变(躲过鼻尖!)
1000        马氏体      65      无扩散切变(躲过鼻尖!)
\end{verbatim}

\textbf{Aha}:\textbf{成分一模一样的钢,只改变冷速,硬度从 15 飙到 65 HRC(差 4 倍多)}。
\textbf{慢冷给扩散时间→走向平衡的珠光体(软);快冷躲过鼻尖→逼出马氏体(硬)}。
\textbf{这就是"组织决定性能"(全书主旋律)+ "动力学战胜热力学"(全书主轴)的完美合体}。
\textbf{铁匠淬刀、热处理车间淬齿轮,全靠这一条}。

\subsection{马氏体转变:只看温度,不看时间}

\begin{verbatim}
共析钢(0.76%C): Ms=218°C, Mf=3°C
温度°C    马氏体分数
218       0.000   ← 刚到 Ms,开始转变
168       0.423
118       0.667
68        0.808
3         0.906   ← Mf 附近,基本转完
\end{verbatim}

\textbf{Aha}:\textbf{马氏体转变量只取决于"冷到多少温度"——降温就转,停住就不转,与时间完全无关}。
\textbf{这彻底不同于珠光体(需要时间扩散)}。\textbf{原因:马氏体是无扩散切变,
原子集体移动不到一个原子间距,以声速瞬间完成}。\textbf{这是"动"的极致——
快到扩散完全跟不上}。

\subsection{回火:鱼和熊掌}

\begin{verbatim}
回火温度°C   硬度HRC   韧性(相对)
150         56        32   ← 刀刃(保硬)
300         47        55
450         38        78
600         29        100  ← 弹簧/轴(求韧)
\end{verbatim}

\textbf{Aha}:\textbf{回火温度越高,越软越韧——硬度和韧性是一对矛盾}。\textbf{刀刃要硬(低温回火),
弹簧要韧(高温回火)}。\textbf{一把好刀:刀刃淬硬 + 低温回火(锋利耐磨),刀背保持韧性(不崩)}——
\textbf{这就是"局部热处理"的智慧,中国古代的"夹钢""嵌钢"工艺早就在用}。

\subsection{怎么看见它:金相 + 硬度 + 膨胀法}

\begin{bluebox}
\textbf{怎么看见它}。\textbf{热处理的组织和相变,靠金相(看组织)+ 硬度计(测性能)
+ 膨胀法(测相变,接 Ch9)综合判断}。
\end{bluebox}

\textbf{热处理评价的标准手段}:
\begin{itemize}
\item \textbf{金相显微镜(Ch4)}:腐蚀后看组织——\textbf{珠光体(层片状)、贝氏体(羽毛/针状)、
马氏体(针状/板条),形貌截然不同}
\item \textbf{硬度计}:洛氏硬度(HRC)、维氏硬度——\textbf{快速判断淬火效果}(马氏体硬、珠光体软)
\item \textbf{膨胀法(Ch9)}:相变伴随体积变化,\textbf{测淬火时 $M_s$、$M_f$ 温度,构建 CCT 曲线}
\item \textbf{XRD(Ch2)}:测残余奥氏体量、马氏体的 BCT 四方度(c/a)
\item \textbf{Jominy 端淬试验}:一端淬火,沿长度测硬度——\textbf{标准化评价淬透性}
\end{itemize}

\textbf{能测什么}:组织类型、各相比例、硬度分布、相变温度、淬透性、残余奥氏体。
\textbf{局限}:金相是"事后"组织(看不到相变过程);硬度是宏观平均;\textbf{马氏体针太细时
光学金相分辨不清,需 SEM/TEM}。

\textbf{现代视角}:\textbf{原位高温 XRD / 膨胀法实时追踪相变;EBSD 分辨马氏体的板条/取向;
CALPHAD + 动力学软件(如 JMatPro)直接计算 TTT/CCT 曲线和组织——把"试错"变成"预测"}。

\section{6. 这玩意儿现在在哪}

\subsection{在材料工程中}

\begin{itemize}
\item \textbf{刀具/轴承}:淬火 + 低温回火,高硬度耐磨
\item \textbf{齿轮/轴}:调质(淬火 + 高温回火),强韧兼顾;表面渗碳淬火(Ch8)硬壳韧芯
\item \textbf{汽车车身}:热成形钢(冲压同时淬火得马氏体)——超高强度
\item \textbf{弹簧}:中温回火,高弹性极限
\end{itemize}

\subsection{在计算材料学中(本书的现代视角)}

\begin{itemize}
\item \textbf{JMatPro / 集成软件}:输入成分,计算 TTT/CCT 曲线、$M_s$、组织、硬度——\textbf{热处理的数字化}
\item \textbf{CALPHAD(Ch7)+ 动力学}:算相平衡 + 相变路径——\textbf{静 + 动的计算结合}
\item \textbf{相场(Ch12)}:模拟珠光体层片、马氏体板条的形成
\item \textbf{有限元(Ch13)}:算淬火过程的温度场、应力场、变形(淬火畸变)
\end{itemize}

\begin{bluebox}
\textbf{计算材料学怎么看热处理}:\textbf{这一章是全书计算暗线的汇聚}。\textbf{CALPHAD(Ch7)
算平衡相图(静);相变动力学(Ch9)+ 相场(Ch12)算非平衡组织(动);
有限元(Ch13)算淬火的温度场和畸变(宏观)}。\textbf{一个现代热处理工艺的设计,
就是这三个尺度计算的合奏}——\textbf{"一静一动"+ 多尺度计算,在马氏体之谜里全部交汇}。
\end{bluebox}

\subsection{在日常材料中}

\begin{itemize}
\item \textbf{为什么菜刀有的硬有的软}:淬火 + 回火工艺不同
\item \textbf{为什么记忆合金能"记住"形状}:马氏体相变可逆(形状记忆效应)
\item \textbf{为什么手机中框是"7000 系铝"}:固溶 + 时效(铝合金版热处理)
\item \textbf{为什么古代名剑要"淬火"}:得到马氏体硬刃(虽然古人不知道原理)
\end{itemize}

\section{7. 让代码告诉你}

\subsection{配套模块:heat\_treatment.py}

\begin{longtable}{|l|p{0.55\textwidth}|}
\hline
\rowcolor{primarycolor!10}
\textbf{函数} & \textbf{演示什么} \\
\hline
\texttt{fe\_c\_diagram} & Fe-C 相图共析反应 \\
\texttt{cooling\_microstructure} & 冷速 → 组织 → 硬度 \\
\texttt{martensite\_start} & 马氏体 $M_s$ 温度 \\
\texttt{martensite\_fraction} & Koistinen-Marburger(无扩散)\\
\texttt{tempering} & 回火:硬度-韧性权衡 \\
\texttt{jominy\_hardness} & 淬透性(碳钢 vs 合金钢)\\
\hline
\end{longtable}

\textbf{运行}:\texttt{python3 heat\_treatment.py}——\textbf{纯 numpy,真实钢热处理数据}。

\subsection{思考题}

\begin{enumerate}
\item \textbf{(马氏体)} 用 \texttt{martensite\_start} 算 0.2\%C 和 1.0\%C 钢的 $M_s$。
为什么高碳钢淬火后常有残余奥氏体?(提示:$M_f$ 可能低于室温)

\item \textbf{(无扩散)} 为什么马氏体转变与时间无关,而珠光体转变需要时间?
从"是否需要扩散"解释。

\item \textbf{(动力学胜热力学)} 用一句话概括"马氏体之谜":
相图(静)说什么?淬火(动)做了什么?谁赢了?

\item \textbf{(回火)} 一把厨刀,你希望刀刃和刀背用不同的回火吗?为什么?
(提示:刀刃要硬,刀背要韧)

\item \textbf{(淬透性)} 用 \texttt{jominy\_hardness} 对比:一根直径 50mm 的轴,
用碳钢还是合金钢能淬透?为什么大零件必须合金钢?
\end{enumerate}

\subsection{延伸阅读}

\begin{itemize}
\item \textbf{经典教材}:Krauss, \textit{Steels: Processing, Structure, and Performance}
\item \textbf{相变}:Porter \& Easterling, \textit{Phase Transformations}(马氏体章)
\item \textbf{钢的组织}:Bhadeshia \& Honeycombe, \textit{Steels: Microstructure and Properties}
\item \textbf{计算}:JMatPro、Thermo-Calc(TTT/CCT 模块)
\end{itemize}

\subsection{这一章没讲什么}

\begin{itemize}
\item \textbf{没讲贝氏体的详细机制}(半扩散的复杂性)——相变专著
\item \textbf{没讲形状记忆合金的马氏体}(热弹性马氏体)——功能材料专题
\item \textbf{没讲 TRIP/TWIP 钢}(相变诱导塑性)——先进高强钢
\item \textbf{没讲淬火残余应力的定量}(留给 Ch13 的有限元)
\end{itemize}

\begin{bluebox}
\textbf{本章小结(全书高潮)}:热处理 = 用温度+时间控制组织。\textbf{马氏体之谜解开}:奥氏体(FCC,溶碳多)快冷,碳来不及扩散,被迫无扩散切变成 BCT 马氏体(碳过饱和 + 切变畸变 = 超硬但脆)。\textbf{核心 Aha:同成分钢,冷速从慢到快,硬度 15→65 HRC;马氏体转变只看温度不看时间(无扩散);回火是硬度-韧性的权衡}。\textbf{"动力学战胜热力学"}:相图(Ch6,静)说该得珠光体,淬火(动)躲过 TTT 鼻尖(Ch9)、冻住扩散、逼出马氏体。\textbf{全书伏笔在此汇聚}:Ch2 同素异构、Ch6 相图、Ch9 鼻尖、Ch10 强化。\textbf{怎么看见它:金相+硬度+膨胀法+Jominy 综合}。\textbf{这是"一静一动"主轴的总决战 + 多尺度计算的合奏——全书的顶点}。\textbf{下一章}:把"动"计算化——\textbf{相场与计算动力学}(对仗 Ch7 CALPHAD)。
\end{bluebox}

\begin{flushright}
\textit{第 11 章 · 热处理:静与动的博弈 · 全书高潮 · 完}
\end{flushright}

File: materials-rendu/chapters/打通材料基础_Ch12_相场.md
---
title: ""
documentclass: book
geometry: a4paper, margin=2.3cm, includefoot
fontsize: 11pt
CJKmainfont: "Noto Serif CJK SC"
numbersections: false
---

```{=latex}
\thispagestyle{empty}
\vspace*{2cm}
\begin{flushright}
{\fontsize{56}{56}\selectfont\bfseries\color{goldcolor!60} 12}
\end{flushright}
\vspace{-0.3em}
\noindent{\color{primarycolor}\Huge\bfseries 相场与计算动力学}\\[0.3em]
{\color{dynamiccolor}\rule{\textwidth}{2pt}}\\[1em]
{\large\itshape\color{dynamiccolor!85} 督脉收官 · Ch7 CALPHAD 的对仗}\\[0.5em]
{\color{primarycolor!60} Phase-Field \& Computational Kinetics}
\vspace{2em}
```

> "CALPHAD(Ch7)算出了相图——告诉你平衡时该有什么相。但相图是张
> '静止的地图',它不会告诉你:枝晶怎么生长?晶粒怎么长大?
> 析出相长成什么形状?\textbf{要看组织'怎么演化',需要把时间放进方程}。
> 这就是相场方法——\textbf{把热力学(静)变成一部会播放的电影(动)}。
> 督脉的'动',在这一章被完整地计算化。"

\vspace{2em}

\begin{bluebox}
\textbf{这是督脉(动)的收官章,也是 Ch7 CALPHAD 的"动态对仗"}。

\textbf{Ch7 CALPHAD(静)算平衡相图}——\textbf{"该去哪"}(自由能最低的相组合)。
\textbf{本章相场(动)算组织如何随时间演化}——\textbf{"怎么去、长什么样"}。
\textbf{它们共享同一个自由能}:\textbf{相场的自由能泛函 = CALPHAD 的化学自由能(体积项)+ 梯度项(界面能)}。
\textbf{这是全书地图上 Ch6/Ch7 ↔ Ch12 那条对仗线}——\textbf{平衡(静)与演化(动)的计算闭环}。
\end{bluebox}

\section{1. 一句话本质}

\begin{bluebox}
\textbf{相场方法 = 用连续的"相场变量"描述组织,通过演化方程让它随时间变化}。
\textbf{它最优雅的地方:界面是"弥散"的(几个网格宽),不用费力追踪尖锐界面在哪}。

\vspace{0.3em}

\textbf{三句话记住这一章}:

\textbf{1. 自由能泛函}:$F = \int[f_{\text{chem}}(c) + \frac{\kappa}{2}|\nabla c|^2]\,\mathrm{d}V$——
\textbf{化学项(来自 CALPHAD)+ 梯度项(界面能)}。

\textbf{2. 两个核心方程}:\textbf{Cahn-Hilliard}(守恒场,如成分)、\textbf{Allen-Cahn}(非守恒场,如相分数)。

\textbf{3. 弥散界面}:界面用平滑过渡描述,\textbf{不用显式追踪界面位置}——数值上极优雅。

\vspace{0.3em}

\textbf{实测核心 Aha}:\textbf{Cahn-Hilliard 方程让均匀的固溶体自发分离成两相(调幅分解,
连接 Ch5 spinodal)——从 $c=0.5$ 演化到贫相 0.015 + 富相 0.993,无需形核};
\textbf{界面宽度 $\propto\sqrt{\kappa/W}$,界面能 $\propto\sqrt{\kappa W}$};
\textbf{相场把"自由能最小化"(静)变成"时间演化"(动)}。
\end{bluebox}

\section{2. 教科书里你看到的}

\subsection{相场变量}

\begin{itemize}
\item \textbf{守恒场}(如成分 $c$):总量守恒(物质不会凭空消失)——用 Cahn-Hilliard
\item \textbf{非守恒场}(如有序参量 $\phi$、相分数):可以局部产生/消失——用 Allen-Cahn
\item \textbf{弥散界面}:相场变量在界面处平滑过渡(不是阶跃)
\end{itemize}

\subsection{两个核心方程}

\begin{longtable}{|l|p{0.62\textwidth}|}
\hline
\rowcolor{primarycolor!10}
\textbf{方程} & \textbf{形式与适用} \\
\hline
Cahn-Hilliard & $\partial c/\partial t = M\nabla^2\mu$,守恒场(成分、调幅分解)\\
Allen-Cahn & $\partial\phi/\partial t = -L\,\delta F/\delta\phi$,非守恒场(界面、有序化)\\
\hline
\end{longtable}

\subsection{自由能泛函}

$$F = \int_V \left[f_{\text{chem}}(c) + \frac{\kappa}{2}|\nabla c|^2\right]\mathrm{d}V$$

\begin{itemize}
\item \textbf{$f_{\text{chem}}$}:化学自由能密度(双势阱,或来自 CALPHAD)
\item \textbf{$\frac{\kappa}{2}|\nabla c|^2$}:梯度能项(惩罚陡峭界面 → 界面能)
\end{itemize}

\subsection{教科书不讲的事}

\begin{itemize}
\item \textbf{为什么"弥散界面"是数值上的革命}(不用追踪界面位置)
\item \textbf{Cahn-Hilliard 如何模拟调幅分解}(连接 Ch5 的 spinodal)
\item \textbf{相场的自由能就是 CALPHAD 的自由能}(静动如何共享地基)
\item \textbf{界面宽度和界面能怎么由参数控制}($\kappa$ 和 $W$)
\end{itemize}

\section{3. 但其实是什么意思}

\subsection{尖锐界面的噩梦,弥散界面的优雅}

\textbf{传统模拟组织演化,要"追踪界面"——界面在哪、怎么移动、合并分裂时怎么处理}。
\textbf{这在数值上是噩梦}:界面是数学上的零厚度面,合并、分裂、形成复杂拓扑时极难处理。

\textbf{相场的革命性想法}:\textbf{不追踪界面,而是用一个连续场 $\phi$ 描述整个系统}。
\textbf{$\phi=1$ 是相 A,$\phi=0$ 是相 B,界面处 $\phi$ 平滑地从 1 过渡到 0(弥散界面)}。
\textbf{界面在哪?就是 $\phi=0.5$ 的等值面——但你不用显式去找它,方程自己处理}。

\textbf{这让相场能轻松模拟最复杂的组织演化}:枝晶生长的复杂分叉、晶粒长大的拓扑变化、
析出相的合并粗化——\textbf{统统不用特殊处理,一套方程搞定}。

\subsection{Cahn-Hilliard:调幅分解的电影}

\textbf{回到 Ch5 的 spinodal(调幅分解)}:\textbf{一个均匀的过饱和固溶体,
在 spinodal 区内会自发分离成两相,无需形核}。\textbf{Ch5 只告诉你"会分离",
Cahn-Hilliard 让你看见"怎么分离"}。

\textbf{方程}:$\dfrac{\partial c}{\partial t} = M\nabla^2\mu$,其中 $\mu = \dfrac{\partial f}{\partial c} - \kappa\nabla^2 c$。
\textbf{从均匀 $c=0.5$ + 微小噪声出发,浓度涨落被放大,自发长出迷宫状的两相组织}——
\textbf{贫相和富相交织}。\textbf{这正是调幅分解的标志性"迷宫"花纹}。

\subsection{Allen-Cahn:界面自己变光滑}

\textbf{Allen-Cahn 描述非守恒场}(如相分数、有序参量)。\textbf{把一个尖锐的阶跃界面交给它,
界面会自动"松弛"成弥散的平衡界面}——\textbf{宽度由 $\kappa$ 和 $W$ 决定}。

\textbf{这就是晶界迁移、有序-无序转变、再结晶的数学描述}。\textbf{驱动力是降低界面能:
弯曲的界面会变直,小晶粒会被大晶粒吞并(晶粒长大)}。

\subsection{相场的自由能 = CALPHAD 的自由能}

\textbf{这是静与动连接的关键}。\textbf{相场自由能泛函里的化学项 $f_{\text{chem}}(c)$,
正是 CALPHAD(Ch7)算出来的那个 $G(x,T)$}。

\begin{bluebox}
\textbf{完整的闭环}:\textbf{CALPHAD(Ch7,静)提供化学自由能 $f_{\text{chem}}$ 和相平衡;
相场(本章,动)用这个自由能 + 梯度项,算出组织如何随时间演化}。
\textbf{CALPHAD 说"该去哪",相场说"怎么去、长什么样"}——\textbf{这是现代 ICME
(集成计算材料工程)的核心,也是"一静一动"在计算上的完美合体}。
\end{bluebox}

\section{4. 真正的数学}

\subsection{自由能泛函与变分}

$$F[c] = \int_V\left[f_{\text{chem}}(c) + \frac{\kappa}{2}|\nabla c|^2\right]\mathrm{d}V$$

\textbf{化学势是泛函导数}:$\mu = \dfrac{\delta F}{\delta c} = \dfrac{\partial f_{\text{chem}}}{\partial c} - \kappa\nabla^2 c$。

\subsection{Cahn-Hilliard 方程(守恒)}

$$\frac{\partial c}{\partial t} = \nabla\cdot(M\nabla\mu) = M\nabla^2\left(\frac{\partial f}{\partial c} - \kappa\nabla^2 c\right)$$

\textbf{注意是 $\nabla^2\mu$——保证总量守恒(成分不会凭空产生)}。\textbf{这是个四阶偏微分方程}。

\subsection{Allen-Cahn 方程(非守恒)}

$$\frac{\partial\phi}{\partial t} = -L\frac{\delta F}{\delta\phi} = -L\left(\frac{\partial f}{\partial\phi} - \kappa\nabla^2\phi\right)$$

\textbf{直接正比于自由能下降方向——非守恒(相分数可以变)}。\textbf{这是二阶方程}。

\subsection{界面宽度与界面能}

\textbf{对双势阱 $f = Wc^2(1-c)^2$,平衡界面的解析结果}:
$$\delta \propto \sqrt{\frac{\kappa}{W}}, \qquad \gamma \propto \sqrt{\kappa W}$$

\textbf{$\kappa$ 大则界面宽、能量高;调节 $\kappa$ 和 $W$ 可以匹配真实材料的界面能}(可由 DFT 算)。

\section{5. 一个让人 "Aha" 的例子}

\subsection{核心 Aha:让均匀固溶体自发分离成两相}

运行配套模块 \texttt{phase\_field.py} 的 Cahn-Hilliard 模拟:

\begin{verbatim}
初始: 均匀 c≈0.5(+小噪声)
演化 8000 步后:
  最低浓度 c_min = 0.015(贫相,趋向0)
  最高浓度 c_max = 0.993(富相,趋向1)
  贫相区域 48%, 富相区域 48%, 界面 3%
\end{verbatim}

\textbf{Aha}:\textbf{从一个几乎均匀的固溶体($c=0.5$ + 微小噪声)出发,
Cahn-Hilliard 方程让它自发分离成贫相($c\to0$)和富相($c\to1$)}——\textbf{无需形核}。
\textbf{这就是 Ch5 讲的"调幅分解"(spinodal),Ch5 只告诉你"会分离",
相场让你"看见分离的全过程"}。\textbf{静(Ch5 说会分)和动(本章演示怎么分)在这里接上了}。

\textbf{现实意义}:\textbf{很多合金的强化相、光学材料的微结构、甚至某些不锈钢的脆化(475°C 脆性),
都是调幅分解的产物}。\textbf{相场能预测它们的尺度和形貌}。

\subsection{弥散界面:相场的优雅}

\begin{verbatim}
Allen-Cahn:初始阶跃界面 → 演化后弥散界面,宽度 ≈ 3 个网格
界面宽度 δ ∝ √(κ/W),界面能 γ ∝ √(κ·W)
κ(梯度能)  界面宽度   界面能
0.5        0.500     1.000
2.0        1.000     2.000
4.0        1.414     2.828
\end{verbatim}

\textbf{Aha}:\textbf{相场不追踪尖锐界面,而是让界面"弥散"成几个网格宽的平滑过渡}。
\textbf{界面宽度和界面能由参数 $\kappa$、$W$ 控制——而界面能 $\gamma$ 可以由 DFT 算(连接 Ch3/Ch9)}。
\textbf{这种"弥散界面"是相场数值优雅的根源}:\textbf{枝晶分叉、晶粒吞并、析出粗化等复杂拓扑变化,
不需要任何特殊处理,方程自动搞定}。

\subsection{怎么看见它:相场模拟 vs 实验组织对照}

\begin{bluebox}
\textbf{怎么看见它}。\textbf{相场是"计算"——它的"看见"是与实验组织(金相、SEM、3D 重构)对照验证}。
\end{bluebox}

\textbf{相场模拟的验证手段}:
\begin{itemize}
\item \textbf{金相/SEM(Ch4)}:把模拟的组织形貌(枝晶、晶粒、析出)与实验照片对比——\textbf{形貌、尺度是否一致}
\item \textbf{原位实验}:同步辐射 X 射线断层(in-situ tomography)实时拍组织演化——\textbf{直接对照相场"电影"}
\item \textbf{3D 组织重构}:FIB 连续切片 + EBSD 建真实 3D 组织,作相场初始条件或验证
\item \textbf{统计量对比}:晶粒尺寸分布、相体积分数(Ch4 的定量金相)、界面面积——\textbf{统计意义上验证}
\end{itemize}

\textbf{相场的输入从哪来(连接全书)}:\textbf{化学自由能 ← CALPHAD(Ch7);界面能 ← DFT(Ch3/Ch9);
扩散系数 ← 实验/DICTRA(Ch8);弹性常数 ← DFT}。\textbf{能算什么}:枝晶凝固、晶粒长大、
析出与粗化(Ostwald ripening)、调幅分解、马氏体相变、烧结、裂纹扩展。
\textbf{局限}:\textbf{界面要几个网格宽,限制了能模拟的尺度};\textbf{参数需要从别处获取(自由能、界面能、迁移率)};
\textbf{大尺度三维模拟极耗算力(需 GPU/超算)};\textbf{是介观模型,不含原子细节}。

\textbf{你的研究方向}:\textbf{用相场验证 CALPHAD 反演的相图——
让"算出来的相图"经得起"组织演化模拟"的检验}。\textbf{这正是静(相图)与动(相场)
互相印证的前沿}。

\section{6. 这玩意儿现在在哪}

\subsection{在材料工程中}

\begin{itemize}
\item \textbf{铸造凝固}:模拟枝晶生长、偏析,优化铸造工艺
\item \textbf{增材制造(3D 打印)}:模拟快速凝固的组织,预测缺陷
\item \textbf{析出强化合金}:模拟析出相的尺寸、分布演化
\item \textbf{晶粒长大}:模拟退火过程的晶粒粗化
\end{itemize}

\subsection{在计算材料学中(本书的现代视角)}

\begin{itemize}
\item \textbf{ICME 核心}:CALPHAD + 相场 + 有限元,贯穿"成分-工艺-组织-性能"
\item \textbf{相场 + CALPHAD}:用真实自由能数据库(如 TQ 接口)驱动相场——\textbf{定量相场}
\item \textbf{相场 + 机器学习}:加速相场计算、从组织反推参数
\item \textbf{主流软件}:MOOSE、PRISMS-PF、FiPy、OpenPhase、MICRESS
\end{itemize}

\begin{bluebox}
\textbf{计算材料学的"静动闭环"在此完成}:\textbf{CALPHAD(Ch7,静)+ 相场(本章,动)}。
\textbf{CALPHAD 提供"该去哪"(平衡 + 自由能),相场提供"怎么去、长什么样"(演化路径 + 组织)}。
\textbf{加上 DFT(原子尺度 Ch14)和 FEM(宏观尺度 Ch13),四个尺度的计算贯穿全书——
这是材料科学正在经历的"计算革命",也是你工作的核心舞台}。
\end{bluebox}

\subsection{在日常材料中}

\begin{itemize}
\item \textbf{为什么手机壳铝合金强度高}:相场优化的析出相分布
\item \textbf{为什么 3D 打印金属件需要工艺优化}:快速凝固组织靠相场预测
\item \textbf{为什么涡轮叶片定向凝固}:相场模拟枝晶取向控制
\item \textbf{为什么有些不锈钢长期使用会脆化}:调幅分解(相场可预测)
\end{itemize}

\section{7. 让代码告诉你}

\subsection{配套模块:phase\_field.py}

\begin{longtable}{|l|p{0.55\textwidth}|}
\hline
\rowcolor{primarycolor!10}
\textbf{函数} & \textbf{演示什么} \\
\hline
\texttt{double\_well} & 双势阱自由能(相分离驱动)\\
\texttt{cahn\_hilliard\_1d} & Cahn-Hilliard 调幅分解(连接 Ch5)\\
\texttt{spinodal\_analysis} & 分析相分离结果 \\
\texttt{allen\_cahn\_1d} & Allen-Cahn 界面移动 \\
\texttt{interface\_width} & 弥散界面宽度测量 \\
\texttt{interface\_properties} & 界面宽度/能量与参数关系 \\
\hline
\end{longtable}

\textbf{运行}:\texttt{python3 phase\_field.py}——\textbf{纯 numpy 一维数值解,真实相场方程。
工业用 MOOSE/PRISMS-PF 等(需 GPU)}。

\subsection{思考题}

\begin{enumerate}
\item \textbf{(调幅分解)} 用 \texttt{cahn\_hilliard\_1d},改变初始噪声大小,
最终的两相组织会变吗?为什么调幅分解"无需形核"?(回顾 Ch5 spinodal)

\item \textbf{(守恒 vs 非守恒)} 为什么成分用 Cahn-Hilliard(四阶),
相分数用 Allen-Cahn(二阶)?(提示:成分守恒,相分数不守恒)

\item \textbf{(界面)} 用 \texttt{interface\_properties},如果要模拟界面能很高的材料,
$\kappa$ 和 $W$ 该怎么调?

\item \textbf{(连接 CALPHAD)} 相场的化学自由能 $f_{\text{chem}}$ 从 CALPHAD 来。
为什么说"相场 + CALPHAD"是"动 + 静"的结合?

\item \textbf{(尺度)} 为什么相场模拟大尺寸组织需要超算/GPU?
(提示:界面要几个网格宽,大区域需要海量网格)
\end{enumerate}

\subsection{延伸阅读}

\begin{itemize}
\item \textbf{综述}:Chen, \textit{Phase-Field Models for Microstructure Evolution}(Annu. Rev. Mater. Res.)
\item \textbf{专著}:Provatas \& Elder, \textit{Phase-Field Methods in Materials Science and Engineering}
\item \textbf{Cahn-Hilliard 原始}:Cahn \& Hilliard (1958), \textit{J. Chem. Phys.}
\item \textbf{开源软件}:MOOSE、PRISMS-PF、FiPy(可上手学习)
\end{itemize}

\subsection{这一章没讲什么}

\begin{itemize}
\item \textbf{没讲多相场}(多个序参量描述多晶)——专业文献
\item \textbf{没讲相场晶体(PFC)}(原子分辨率相场)——前沿
\item \textbf{没讲数值方法细节}(谱方法、自适应网格、隐式格式)——计算专题
\item \textbf{没讲相场与弹性、流动的耦合}——多物理场专题
\end{itemize}

\begin{bluebox}
\textbf{本章小结(督脉收官)}:相场方法 = 用连续"相场变量"+ 弥散界面描述组织演化。\textbf{自由能泛函 = 化学项(来自 CALPHAD)+ 梯度项(界面能)}。\textbf{两个核心方程}:Cahn-Hilliard(守恒,成分)、Allen-Cahn(非守恒,相分数)。\textbf{核心 Aha:Cahn-Hilliard 让均匀固溶体自发分离成两相(调幅分解,连接 Ch5);弥散界面不用追踪界面位置,是数值优雅的核心}。\textbf{怎么看见它:相场模拟与实验组织(金相/同步辐射/3D重构)对照验证}。\textbf{静动对仗:Ch7 CALPHAD 算平衡(静),本章相场算演化(动),共享同一自由能——这是 ICME 的核心闭环}。\textbf{督脉"动"在此完整计算化}。\textbf{下一章进入任督交汇:性能与失效,从力学性能 + 有限元(FEM)开始}。
\end{bluebox}

\begin{flushright}
\textit{第 12 章 · 相场与计算动力学 · 督脉收官 · 完}
\end{flushright}

File: materials-rendu/chapters/打通材料基础_Ch14_电磁热性能.md
---
title: ""
documentclass: book
geometry: a4paper, margin=2.3cm, includefoot
fontsize: 11pt
CJKmainfont: "Noto Serif CJK SC"
numbersections: false
---

```{=latex}
\thispagestyle{empty}
\vspace*{2cm}
\begin{flushright}
{\fontsize{56}{56}\selectfont\bfseries\color{goldcolor!60} 14}
\end{flushright}
\vspace{-0.3em}
\noindent{\color{primarycolor}\Huge\bfseries 电·磁·热性能}\\[0.2em]
{\color{mergecolor}\Large\bfseries + DFT / MD / MLIP}\\[0.3em]
{\color{mergecolor}\rule{\textwidth}{2pt}}\\[1em]
{\large\itshape\color{mergecolor} 任督交汇 · 首尾呼应第一章}\\[0.5em]
{\color{primarycolor!60} Electronic, Magnetic \& Thermal Properties}
\vspace{2em}
```

> "还记得第一章吗?我们说铁有磁性是因为 3d 轨道的电子,金导电是因为
> 自由电子海,玻璃透明是因为没有自由电子。当时只是定性地'讲故事'。
> \textbf{现在,我们有了能带理论和 DFT,可以把这些故事变成精确的计算}。
> 这一章,全书绕了一大圈,\textbf{回到了起点——电子排布}。首尾呼应,闭环完成。"

\vspace{2em}

\begin{bluebox}
\textbf{这是任督交汇的第二章,也是全书最漂亮的一次呼应}。\textbf{我们回到了 Ch1 的电子排布}。

\textbf{Ch1(静)定性讲了"电子排布决定材料性质"};\textbf{本章(动)用能带理论 + DFT,
把电学、磁学、热学性能定量算出来}。\textbf{这闭合了全书最后一组静动对仗:
Ch1 电子排布 ↔ Ch14 电磁热}(全书地图上 Ch1↔Ch14 那条虚线)。\textbf{计算方法
DFT/MD/MLIP 是多尺度暗线的"原子尺度"一环——和 Ch13 的 FEM(宏观)、Ch12 的相场(微观)
合起来,贯穿全书}。
\end{bluebox}

\section{1. 一句话本质}

\begin{bluebox}
\textbf{电、磁、热性能的根,全在电子结构(Ch1 的电子排布)}。\textbf{能带理论把它定量化,
DFT 把它从第一性原理算出来}。

\vspace{0.3em}

\textbf{三句话记住这一章}:

\textbf{1. 电学看带隙}:带隙 = 0 是导体,0-3 eV 是半导体,> 3 eV 是绝缘体。

\textbf{2. 磁学看未成对电子}:3d/4f 的未成对电子产生磁矩(Ch1 的 Fe 3d⁶!),铁磁有居里温度。

\textbf{3. 热学看声子 + 电子}:金属靠电子导热(导电的也导热),绝缘体靠声子(晶格振动)。

\vspace{0.3em}

\textbf{实测核心 Aha}:\textbf{Si 带隙 1.12 eV(半导体),金刚石 5.47 eV(绝缘体)——
带隙这一个数决定了导电性};\textbf{Fe 的 3d⁶ 未成对电子(Ch1 算过!)产生 2.2 $\mu_B$ 磁矩,
居里温度 1043K};\textbf{金刚石不导电,热导却是金属的几倍——靠声子}。
\end{bluebox}

\section{2. 教科书里你看到的}

\subsection{电学性能}

\begin{longtable}{|l|p{0.6\textwidth}|}
\hline
\rowcolor{primarycolor!10}
\textbf{概念} & \textbf{含义} \\
\hline
能带 & 电子能级在固体中展宽成"带"(价带、导带)\\
带隙 $E_g$ & 价带与导带之间的能量间隙——\textbf{决定导电性} \\
导体/半导体/绝缘体 & 按带隙分类($0$ / $0$-$3$ / $>3$ eV)\\
掺杂 & 加杂质引入载流子(n 型/p 型)\\
\hline
\end{longtable}

\subsection{磁学性能}

\begin{itemize}
\item \textbf{抗磁}:所有材料都有(弱,反向)
\item \textbf{顺磁}:有未成对电子,但无序(外场下弱磁化)
\item \textbf{铁磁}:磁矩自发有序排列(Fe/Co/Ni)——\textbf{有居里温度 $T_c$}
\item \textbf{磁矩来源}:3d(过渡金属)/4f(稀土)的未成对电子(Ch1)
\end{itemize}

\subsection{热学性能}

\begin{itemize}
\item \textbf{热容}:储热能力(杜隆-珀蒂 $3R$,德拜模型)
\item \textbf{热导}:金属靠电子(Wiedemann-Franz),绝缘体靠声子
\item \textbf{热膨胀}:非简谐振动导致(原子势能曲线不对称)
\end{itemize}

\subsection{教科书不讲的事}

\begin{itemize}
\item \textbf{能带怎么从 Ch1 的原子能级"长"出来}(原子轨道展宽成带)
\item \textbf{为什么金刚石不导电却导热最好}(声子 vs 电子)
\item \textbf{Fe 的磁性如何追溯到 3d⁶}(首尾呼应 Ch1)
\item \textbf{DFT/MD/MLIP 如何从第一性原理算出这些性质}(计算的现代视角)
\end{itemize}

\section{3. 但其实是什么意思}

\subsection{能带:原子能级的"展宽"(从 Ch1 长出来)}

\textbf{Ch1 讲单个原子有分立的能级(1s、2s、2p...)}。\textbf{当 $10^{23}$ 个原子聚成固体,
泡利不相容原理不允许电子占据相同状态——分立能级"展宽"成连续的"能带"}。

\begin{itemize}
\item \textbf{价带}:被电子填满的带(来自成键电子)
\item \textbf{导带}:空的或半满的带(电子能自由移动)
\item \textbf{带隙}:价带顶到导带底的能量间隙
\end{itemize}

\textbf{导电的本质}:\textbf{电子要导电,必须能"加速"(获得能量进入更高能态)}。
\begin{itemize}
\item \textbf{金属}:导带半满,电子随便动 → \textbf{导电}
\item \textbf{半导体}:带隙小(<3 eV),热激发能让少量电子跨过 → \textbf{弱导电}
\item \textbf{绝缘体}:带隙大,电子跨不过去 → \textbf{不导电}
\end{itemize}

\textbf{这就是 Ch1 那个"为什么金导电、玻璃绝缘"的定量答案}——\textbf{差别在带隙}。

\subsection{磁性:回到 Fe 的 3d⁶(首尾呼应)}

\textbf{Ch1 我们算过 Fe 的电子排布是 ...3d⁶4s²}。\textbf{当时只说"3d 电子是磁性来源",
现在我们讲清楚}:

\textbf{3d 轨道有 5 个,按洪特规则(Ch1),6 个 3d 电子的排布是
↑↓ ↑ ↑ ↑ ↑——有 4 个未成对电子}。\textbf{每个未成对电子贡献一个磁矩(自旋)}。
\textbf{在铁磁materials里,这些原子磁矩通过交换作用自发平行排列 → 宏观磁性}。

\textbf{居里温度 $T_c$}:\textbf{温度升高,热运动破坏磁矩的有序排列}。\textbf{超过 $T_c$,
磁矩变无序,铁磁性消失变成顺磁}。\textbf{铁的 $T_c=1043$K——所以铁加热到红热以上就没磁性了}。

\begin{bluebox}
\textbf{首尾呼应的时刻}:\textbf{Ch1 我们用代码算出 Fe = 3d⁶,说"这是磁性来源";
14 章之后,我们终于讲清楚——3d⁶ 的 4 个未成对电子,产生 2.2 $\mu_B$ 磁矩,
通过交换作用排列成铁磁,居里温度 1043K}。\textbf{全书绕了一大圈,回到了电子排布}。
\end{bluebox}

\subsection{热学:声子与电子的分工}

\textbf{热怎么传导}?——\textbf{两种载体}:
\begin{itemize}
\item \textbf{电子}:金属里的自由电子既导电又导热(\textbf{Wiedemann-Franz 定律}:$\kappa = L\sigma T$)
\item \textbf{声子}:晶格振动的"量子"——\textbf{绝缘体靠它导热}
\end{itemize}

\textbf{反直觉的事实}:\textbf{金刚石不导电(绝缘体,带隙 5.47 eV),但热导率是铜的好几倍}!
\textbf{因为金刚石的共价键极强、晶格极规整,声子传播畅通无阻}。\textbf{这就是为什么
金刚石/氮化硼用作高功率电子器件的散热衬底}——\textbf{绝缘但导热}。

\textbf{热容}:\textbf{高温下每个原子的振动贡献固定热容,摩尔热容 $\approx 3R$(杜隆-珀蒂)}。
\textbf{低温下声子"冻结",热容 $\propto T^3$(德拜)}。

\subsection{DFT/MD/MLIP:把性质算出来}

\textbf{今天,这些性质不用只靠实验测,可以从第一性原理算}:
\begin{itemize}
\item \textbf{DFT(密度泛函理论)}:解电子的薛定谔方程(Ch1)的工程化版本——\textbf{算能带、带隙、磁矩}
\item \textbf{MD(分子动力学)}:模拟原子运动——\textbf{算热输运、扩散、热膨胀}
\item \textbf{MLIP(机器学习势)}:用神经网络拟合 DFT,\textbf{兼具 DFT 精度和 MD 速度}
\end{itemize}

\section{4. 真正的数学}

\subsection{本征载流子浓度}

$$n_i \propto \exp\left(-\frac{E_g}{2k_BT}\right)$$

\textbf{带隙越小、温度越高,载流子越多}。\textbf{这解释了半导体器件的温度敏感性}。

\subsection{居里-外斯定律}

$$\chi = \frac{C}{T - T_c} \quad (T > T_c)$$

\textbf{$T > T_c$ 顺磁(磁化率随温度下降);$T < T_c$ 铁磁(自发磁化)}。

\subsection{Wiedemann-Franz 定律}

$$\frac{\kappa_e}{\sigma} = L\,T, \quad L = 2.44\times10^{-8}\ \text{W}\cdot\Omega/\text{K}^2$$

\textbf{金属中电子热导与电导成正比}——\textbf{导电好的金属通常也导热好(铜、银)}。

\subsection{DFT 的核心方程}

\textbf{Kohn-Sham 方程}(把多电子问题化为单电子有效势):
$$\left[-\frac{\hbar^2}{2m}\nabla^2 + V_{\text{eff}}(\mathbf{r})\right]\psi_i = \varepsilon_i\psi_i$$

\textbf{这是 Ch1 薛定谔方程的可计算版本}——\textbf{能量泛函对电子密度求极小,算出基态}。
\textbf{从这里能得到能带、磁矩、形成能(Ch5 的 $H$)、弹性常数(Ch13 的 $E$)}。

\section{5. 一个让人 "Aha" 的例子}

\subsection{核心 Aha:带隙这一个数,决定导电性}

运行配套模块 \texttt{electronic\_properties.py}:

\begin{verbatim}
材料          带隙Eg(eV)   类型
铜 Cu         0.00        导体(金属)
锗 Ge         0.67        半导体
硅 Si         1.12        半导体
金刚石 C       5.47        绝缘体
二氧化硅       9.00        绝缘体
\end{verbatim}

\textbf{Aha}:\textbf{一个数——带隙——就决定了材料是导体、半导体还是绝缘体}。\textbf{这正是
Ch1 那句"为什么金导电、玻璃绝缘"的定量答案}。\textbf{硅的带隙 1.12 eV 恰到好处
(室温有少量载流子,可调控)——这就是整个半导体工业建立在硅上的原因}。
\textbf{金刚石带隙 5.47 eV,电子跨不过去,所以绝缘}。

\subsection{Aha:Fe 的磁性,来自 Ch1 的 3d⁶}

\begin{verbatim}
材料    居里温度Tc(K)   磁矩(μB)   电子排布
Fe 铁   1043           2.2       3d⁶4s²
Co 钴   1388           1.7       3d⁷4s²
Ni 镍    627           0.6       3d⁸4s²
\end{verbatim}

\textbf{Aha}:\textbf{Ch1 我们用代码算出 Fe = 3d⁶,说这是磁性来源}。\textbf{现在闭环}:
\textbf{3d⁶ 的未成对电子产生 2.2 $\mu_B$ 磁矩,通过交换作用排成铁磁,居里温度 1043K}。
\textbf{加热到 1043K 以上,热运动打乱磁矩,铁就没磁性了}。\textbf{从 Ch1 的"电子排布"
到 Ch14 的"宏观磁性"——全书在这里首尾相接}。

\subsection{Aha:金刚石不导电,却导热最好}

\begin{verbatim}
材料        电子热导(W/mK)   机制
铜(金属)     436            电子主导
铝(金属)     276            电子主导
金刚石(绝缘)   0(电子)        声子主导(却最高!)
\end{verbatim}

\textbf{Aha}:\textbf{金刚石是绝缘体(带隙 5.47 eV,电子不导电),但它的热导率比铜还高几倍}!
\textbf{秘密在声子}:\textbf{金刚石的共价键极强、晶格极完美,晶格振动(声子)畅通无阻}。
\textbf{所以高功率芯片用金刚石/氮化硼散热——既绝缘又导热}。\textbf{这彻底打破"导电=导热"的直觉}——
\textbf{电子和声子是两种不同的热载体}。

\subsection{怎么看见它:能谱、磁测量与 DFT 验证}

\begin{bluebox}
\textbf{怎么看见它}。\textbf{电子结构靠"谱学"测,磁性靠"磁强计"测——
而 DFT 计算结果要和这些实验对照验证}。
\end{bluebox}

\textbf{探测电子结构和性能的手段}:
\begin{itemize}
\item \textbf{角分辨光电子能谱(ARPES)}:直接"拍"出能带结构——\textbf{把电子的能量-动量关系画出来}
\item \textbf{电输运测量}:四探针测电阻率、霍尔效应测载流子浓度和类型(n/p)
\item \textbf{磁强计(VSM/SQUID)}:测磁矩、磁化曲线、居里温度——\textbf{验证 DFT 算的磁矩}
\item \textbf{X 射线吸收谱(XAS/XMCD)}:测元素分辨的电子态和磁矩
\item \textbf{热分析}:激光闪射法测热导、DSC(Ch5)测热容
\end{itemize}

\textbf{DFT 的验证}:\textbf{DFT 算出的能带、带隙、磁矩,与 ARPES、磁强计的实验对照}——
\textbf{一致才说明计算可信}。\textbf{能算什么}:能带/带隙、磁矩/居里温度、形成能(给 CALPHAD Ch7)、
弹性常数(给 FEM Ch13)、声子谱(给热容/热导)、缺陷能(给 Ch3)。\textbf{局限}:
\textbf{标准 DFT 低估带隙(需 GW/杂化泛函修正)};\textbf{强关联体系(某些氧化物)困难};
\textbf{计算量大(~百原子),大体系靠 MLIP}。

\textbf{现代视角(你的领域)}:\textbf{机器学习势(MLIP)用神经网络拟合 DFT 数据,
能以接近 DFT 的精度模拟百万原子、纳秒尺度——让第一性原理"放大"到介观}。
\textbf{universal MLIP(通用机器学习势)更是能跨元素体系预测——这是当代计算材料学最热的前沿}。

\section{6. 这玩意儿现在在哪}

\subsection{在材料工程中}

\begin{itemize}
\item \textbf{半导体}:硅芯片、GaN/SiC 功率器件、太阳能电池——全靠能带工程
\item \textbf{磁性材料}:永磁体(钕铁硼)、软磁(变压器硅钢)、磁存储
\item \textbf{热管理}:芯片散热(金刚石/BN)、热电材料(余热发电)
\item \textbf{超导体}:零电阻输电、磁悬浮、量子计算
\end{itemize}

\subsection{在计算材料学中(本书的现代视角)}

\begin{itemize}
\item \textbf{DFT}:算电子结构、磁矩、形成能——\textbf{材料计算的基石(多尺度的原子一环)}
\item \textbf{MD}:算热输运、扩散、力学(配合 MLIP)
\item \textbf{MLIP}:机器学习势,DFT 精度 + MD 速度——\textbf{当代前沿}
\item \textbf{高通量 + AI}:扫描材料空间,发现新功能材料(Materials Project 等)
\end{itemize}

\begin{bluebox}
\textbf{多尺度计算暗线的"原子尺度"一环在此}:\textbf{DFT/MD/MLIP(原子,本章)→
CALPHAD/相场(微观,Ch7/Ch12)→ FEM(宏观,Ch13)}。\textbf{三个尺度贯穿全书,
现在全部到齐}。\textbf{DFT 算的形成能喂给 CALPHAD(Ch7),算的弹性常数喂给 FEM(Ch13),
算的界面能喂给相场(Ch12)}——\textbf{原子尺度是整个多尺度链条的源头}。
\textbf{而 MLIP 正让这个源头"放大"到前所未有的尺度}。
\end{bluebox}

\subsection{在日常材料中}

\begin{itemize}
\item \textbf{为什么手机芯片用硅}:带隙 1.12 eV 恰好可调控
\item \textbf{为什么冰箱贴有磁性}:铁氧体的未成对电子(3d)
\item \textbf{为什么 CPU 要散热片}:硅导热有限,需要金属/石墨散热
\item \textbf{为什么 LED 不同颜色}:不同半导体带隙发不同波长的光
\end{itemize}

\section{7. 让代码告诉你}

\subsection{配套模块:electronic\_properties.py}

\begin{longtable}{|l|p{0.55\textwidth}|}
\hline
\rowcolor{primarycolor!10}
\textbf{函数} & \textbf{演示什么} \\
\hline
\texttt{material\_by\_bandgap} & 带隙 → 导体/半导体/绝缘体 \\
\texttt{intrinsic\_carrier} & 本征载流子 $\propto e^{-E_g/2kT}$ \\
\texttt{magnetic\_materials} & 铁磁居里温度 + 磁矩(呼应 Ch1)\\
\texttt{debye\_heat\_capacity} & 热容(杜隆-珀蒂 + 德拜)\\
\texttt{wiedemann\_franz} & 电子热导 \\
\texttt{computational\_methods} & DFT/MD/MLIP 的角色 \\
\hline
\end{longtable}

\textbf{运行}:\texttt{python3 electronic\_properties.py}——\textbf{纯 numpy。真实 DFT 用
VASP/Quantum ESPRESSO,MLIP 用 NequIP/MACE}。

\subsection{思考题}

\begin{enumerate}
\item \textbf{(带隙)} 用 \texttt{intrinsic\_carrier},为什么硅器件在高温下会"失效"?
(提示:载流子随温度指数增加,失去半导体特性)

\item \textbf{(磁性,呼应 Ch1)} 用 Ch1 学的洪特规则,画出 Fe 的 3d⁶ 排布,
数一数有几个未成对电子。这如何解释 2.2 $\mu_B$ 的磁矩?

\item \textbf{(热导)} 为什么金刚石绝缘却导热最好?
钻石散热片和铜散热片各自靠什么导热?

\item \textbf{(DFT)} 为什么 DFT 是 Ch1 薛定谔方程的"可计算版本"?
它和 CALPHAD(Ch7)、FEM(Ch13)怎么连接?

\item \textbf{(MLIP)} 机器学习势(MLIP)为什么能"兼具 DFT 精度和 MD 速度"?
它对模拟大体系/长时间有什么意义?
\end{enumerate}

\subsection{延伸阅读}

\begin{itemize}
\item \textbf{固体物理}:Kittel, \textit{Introduction to Solid State Physics}(能带/磁/热)
\item \textbf{电子结构}:Ashcroft \& Mermin, \textit{Solid State Physics}
\item \textbf{DFT}:Sholl \& Steckel, \textit{Density Functional Theory: A Practical Introduction}
\item \textbf{机器学习势}:综述文献(NequIP、MACE、通用势 MACE-MP/CHGNet)
\end{itemize}

\subsection{这一章没讲什么}

\begin{itemize}
\item \textbf{没讲能带计算的细节}(布里渊区、k 点、赝势)——固体物理/DFT 课
\item \textbf{没讲超导机制}(BCS 理论、库珀对)——凝聚态专题
\item \textbf{没讲热电、铁电、压电}(功能材料)——专题
\item \textbf{没讲量子材料}(拓扑绝缘体等)——前沿
\end{itemize}

\begin{bluebox}
\textbf{本章小结(首尾呼应 Ch1)}:电、磁、热性能的根全在\textbf{电子结构(Ch1 电子排布)}。\textbf{电学看带隙}(0 导体/0-3 半导体/>3 绝缘体);\textbf{磁学看未成对电子}(Fe 的 3d⁶ 产生磁矩,居里温度);\textbf{热学看声子+电子}(金属电子导热,金刚石声子导热)。\textbf{核心 Aha:带隙一个数定导电性;Fe 磁性追溯到 Ch1 的 3d⁶;金刚石绝缘却导热最好(声子)}。\textbf{怎么看见它:ARPES 拍能带、磁强计测磁矩、DFT 计算对照}。\textbf{DFT/MD/MLIP 是多尺度的原子一环}——DFT 算的形成能/弹性常数/界面能喂给 CALPHAD/FEM/相场,MLIP 让第一性原理放大到介观。\textbf{全书首尾呼应:Ch1 定性讲电子排布,Ch14 定量算电磁热——闭合最后一组对仗}。\textbf{下一章}:材料的终点——\textbf{失效与寿命}(全书收官)。
\end{bluebox}

\begin{flushright}
\textit{第 14 章 · 电·磁·热性能 + DFT/MD/MLIP · 完}
\end{flushright}
